Repository: edwardwang1/HemicelluloseMachineLearning

File: 2048data.csv (part 1 of 16)
TotalT,Temp,LSR,CA,Size,Mass,Moisture,IsoT,HeatT,Ramp,F_A,F_Gal,F_Glu,F_X,F_M,F_R,A,Gal,Glu,X,M,R,Furf,HMF,Monomer,Acid,Acetyl,Wood,Source,ID,Yield,P,logP,Ro,logRo
0.0,433.15,9.0,0.10195862518989794,0.84,0.5,5.0,0.0,0.0,0.0,,,,16.59,,,,,,1.3745993578018914,,,,,0.2123620696663003,sulfuric,,aspen,kinetic_characterization_of_xylose_monomer_and_oligomer_concentrations_during_dilute_acid_pretreatment.xlsx,a,7.45713937324715,0.0,0.0,0.0,0.0
1.94244604316546,433.15,9.0,0.10195862518989794,0.84,0.5,5.0,4.0,0.0,0.0,,,,16.59,,,,,,7.026649107832368,,,,,1.7136414258423758,sulfuric,,aspen,kinetic_characterization_of_xylose_monomer_and_oligomer_concentrations_during_dilute_acid_pretreatment.xlsx,a,38.11925374954268,18.12324004362213,2.8971950949845895,233.7123232662044,5.454090971289382
7.01438848920863,433.15,9.0,0.10195862518989794,0.84,0.5,5.0,6.0,0.0,0.0,,,,16.59,,,,,,16.182852822826487,,,,,10.115968784294592,sulfuric,,aspen,kinetic_characterization_of_xylose_monomer_and_oligomer_concentrations_during_dilute_acid_pretreatment.xlsx,a,87.7912449701256,27.1848600654332,3.302660203092754,350.5684848993066,5.859556079397546
12.949640287769801,433.15,9.0,0.10195862518989794,0.84,0.5,5.0,8.0,0.0,0.0,,,,16.59,,,,,,18.417419664268586,,,,,14.794857212535055,sulfuric,,aspen,kinetic_characterization_of_xylose_monomer_and_oligomer_concentrations_during_dilute_acid_pretreatment.xlsx,a,99.91366906474822,36.24648008724426,3.590342275544535,467.4246465324088,6.1472381518493275
20.9352517985612,433.15,9.0,0.10195862518989794,0.84,0.5,5.0,10.0,0.0,0.0,,,,16.59,,,,,,18.280580091858717,,,,,15.526346543104493,sulfuric,,aspen,kinetic_characterization_of_xylose_monomer_and_oligomer_concentrations_during_dilute_acid_pretreatment.xlsx,a,99.1713205706621,45.308100109055324,3.8134858268587446,584.280808165511,6.370381703163537
29.0287769784173,433.15,9.0,0.10195862518989794,0.84,0.5,5.0,0.0,0.0,0.0,,,,16.59,,,,,,17.319376498800963,,,,,15.033202617566964,sulfuric,,aspen,kinetic_characterization_of_xylose_monomer_and_oligomer_concentrations_during_dilute_acid_pretreatment.xlsx,a,93.95683453237412,0.0,0.0,0.0,0.0
45.1079136690648,433.15,9.0,0.10195862518989794,0.84,0.5,5.0,2.0,0.0,0.0,,,,16.59,,,,,,14.146712352152193,,,,,12.322214689265547,sulfuric,,aspen,kinetic_characterization_of_xylose_monomer_and_oligomer_concentrations_during_dilute_acid_pretreatment.xlsx,a,76.74527496646759,9.061620021811065,2.204047914424644,116.8561616331022,4.760943790729437
69.1726618705036,433.15,9.0,0.10195862518989794,0.84,0.5,5.0,4.0,0.0,0.0,,,,16.59,,,,,,7.538403934479545,,,,,6.593563549160677,sulfuric,,aspen,kinetic_characterization_of_xylose_monomer_and_oligomer_concentrations_during_dilute_acid_pretreatment.xlsx,a,40.89550054871363,18.12324004362213,2.8971950949845895,233.7123232662044,5.454090971289382
81.1510791366907,433.15,9.0,0.10195862518989794,0.84,0.5,5.0,6.0,0.0,0.0,,,,16.59,,,,,,7.183448197374313,,,,,6.278616754054384,sulfuric,,aspen,kinetic_characterization_of_xylose_monomer_and_oligomer_concentrations_during_dilute_acid_pretreatment.xlsx,a,38.969881721741295,27.1848600654332,3.302660203092754,350.5684848993066,5.859556079397546
93.2374100719425,433.15,9.0,0.10195862518989794,0.84,0.5,5.0,8.0,0.0,0.0,,,,16.59,,,,,,6.003858716416711,,,,,5.16394065764338,sulfuric,,aspen,kinetic_characterization_of_xylose_monomer_and_oligomer_concentrations_during_dilute_acid_pretreatment.xlsx,a,32.57066211437637,36.24648008724426,3.590342275544535,467.4246465324088,6.1472381518493275
45.0,423.15,8.0,0.2548965629747449,8.0,250.0,,45.0,0.0,0.0,,,,19.43,,,,,,13.565340909090908,,,,,7.05965909090909,sulfuric,3.5,eucalyptus,optimization_of_furfural_production_by_acid_hydrolysis_of_eucalyptus_globulus_in_two_stages.xlsx,b,55.85317924484161,89.42436608812528,4.493393196365417,1334.741605602922,7.196492998244896
45.0,423.15,8.0,0.2548965629747449,8.0,250.0,,45.0,0.0,0.0,,,,19.43,,,,,,13.30965909090909,,,,,7.258522727272727,sulfuric,3.5,eucalyptus,optimization_of_furfural_production_by_acid_hydrolysis_of_eucalyptus_globulus_in_two_stages.xlsx,b,54.80044916483413,89.42436608812528,4.493393196365417,1334.741605602922,7.196492998244896
30.0,403.15,8.0,0.10195862518989794,8.0,250.0,,30.0,0.0,0.0,,,,19.43,,,,,,2.684659090909092,,,,,0.3835227272727273,sulfuric,3.5,eucalyptus,optimization_of_furfural_production_by_acid_hydrolysis_of_eucalyptus_globulus_in_two_stages.xlsx,b,11.05366584007861,10.144467405389133,2.316928473663042,229.31478961221842,5.435095686746901
30.0,403.15,8.0,0.40783450075959177,8.0,250.0,,30.0,0.0,0.0,,,,19.43,,,,,,22.76988636363637,,,,,14.758522727272727,sulfuric,3.5,eucalyptus,optimization_of_furfural_production_by_acid_hydrolysis_of_eucalyptus_globulus_in_two_stages.xlsx,b,93.75146212511115,10.144467405389133,2.316928473663042,229.31478961221842,5.435095686746901
45.0,403.15,8.0,0.2548965629747449,8.0,250.0,,45.0,0.0,0.0,,,,19.43,,,,,,9.545454545454543,,,,,4.446022727272727,sulfuric,3.5,eucalyptus,optimization_of_furfural_production_by_acid_hydrolysis_of_eucalyptus_globulus_in_two_stages.xlsx,b,39.30192298694613,15.216701108083699,2.7223935817712066,343.97218441832763,5.840560794855065
60.0,403.15,8.0,0.10195862518989794,8.0,250.0,,60.0,0.0,0.0,,,,19.43,,,,,,5.312499999999999,,,,,0.5965909090909091,sulfuric,3.5,eucalyptus,optimization_of_furfural_production_by_acid_hydrolysis_of_eucalyptus_globulus_in_two_stages.xlsx,b,21.87339166237776,20.288934810778265,3.0100756542229874,458.62957922443684,6.128242867306846
60.0,403.15,8.0,0.40783450075959177,8.0,250.0,,60.0,0.0,0.0,,,,19.43,,,,,,19.204545454545453,,,,,14.602272727272727,sulfuric,3.5,eucalyptus,optimization_of_furfural_production_by_acid_hydrolysis_of_eucalyptus_globulus_in_two_stages.xlsx,b,79.07172600945117,20.288934810778265,3.0100756542229874,458.62957922443684,6.128242867306846
30.0,423.15,8.0,0.2548965629747449,8.0,250.0,,30.0,0.0,0.0,,,,19.43,,,,,,16.363636363636363,,,,,6.519886363636362,sulfuric,3.5,eucalyptus,optimization_of_furfural_production_by_acid_hydrolysis_of_eucalyptus_globulus_in_two_stages.xlsx,b,67.3747251204791,59.61624405875019,4.087928088257252,889.8277370686146,6.791027890136731
45.0,423.15,8.0,0.10195862518989794,8.0,250.0,,45.0,0.0,0.0,,,,19.43,,,,,,5.795454545454548,,,,,3.4943181818181817,sulfuric,3.5,eucalyptus,optimization_of_furfural_production_by_acid_hydrolysis_of_eucalyptus_globulus_in_two_stages.xlsx,b,23.861881813503025,89.42436608812528,4.493393196365417,1334.741605602922,7.196492998244896
45.0,423.15,8.0,0.40783450075959177,8.0,250.0,,45.0,0.0,0.0,,,,19.43,,,,,,17.144886363636363,,,,,14.985795454545455,sulfuric,3.5,eucalyptus,optimization_of_furfural_production_by_acid_hydrolysis_of_eucalyptus_globulus_in_two_stages.xlsx,b,70.59140036494642,89.42436608812528,4.493393196365417,1334.741605602922,7.196492998244896
60.0,423.15,8.0,0.2548965629747449,8.0,250.0,,60.0,0.0,0.0,,,,19.43,,,,,,17.144886363636363,,,,,7.997159090909091,sulfuric,3.5,eucalyptus,optimization_of_furfural_production_by_acid_hydrolysis_of_eucalyptus_globulus_in_two_stages.xlsx,b,70.59140036494642,119.23248811750038,4.781075268817197,1779.6554741372292,7.4841750706966765
30.0,443.15,8.0,0.10195862518989794,8.0,250.0,,30.0,0.0,0.0,,,,19.43,,,,,,3.9204545454545463,,,,,1.7613636363636365,sulfuric,3.5,eucalyptus,optimization_of_furfural_production_by_acid_hydrolysis_of_eucalyptus_globulus_in_two_stages.xlsx,b,16.141861226781455,298.59022792526747,5.699072158264373,3452.8667034324726,8.146960093526562
30.0,443.15,8.0,0.40783450075959177,8.0,250.0,,30.0,0.0,0.0,,,,19.43,,,,,,15.75284090909091,,,,,12.869318181818185,sulfuric,3.5,eucalyptus,optimization_of_furfural_production_by_acid_hydrolysis_of_eucalyptus_globulus_in_two_stages.xlsx,b,64.85986992935011,298.59022792526747,5.699072158264373,3452.8667034324726,8.146960093526562
45.0,443.15,8.0,0.2548965629747449,8.0,250.0,,45.0,0.0,0.0,,,,19.43,,,,,,7.5994318181818175,,,,,6.1505681818181825,sulfuric,3.5,eucalyptus,optimization_of_furfural_production_by_acid_hydrolysis_of_eucalyptus_globulus_in_two_stages.xlsx,b,31.289477378000278,447.88534188790123,6.104537266372538,5179.300055148709,8.552425201634726
60.0,443.15,8.0,0.10195862518989794,8.0,250.0,,60.0,0.0,0.0,,,,19.43,,,,,,9.659090909090908,,,,,7.684659090909091,sulfuric,3.5,eucalyptus,optimization_of_furfural_production_by_acid_hydrolysis_of_eucalyptus_globulus_in_two_stages.xlsx,b,39.76980302250502,597.1804558505349,6.392219338824319,6905.733406864945,8.840107274086508
60.0,443.15,8.0,0.40783450075959177,8.0,250.0,,60.0,0.0,0.0,,,,19.43,,,,,,14.289772727272727,,,,,13.75,sulfuric,3.5,eucalyptus,optimization_of_furfural_production_by_acid_hydrolysis_of_eucalyptus_globulus_in_two_stages.xlsx,b,58.8359144715295,597.1804558505349,6.392219338824319,6905.733406864945,8.840107274086508
0.0,463.15,6.0,0.0,0.42,,,0.0,0.0,0.0,,,,24.886363636363637,,,,,,0.143266289558969,,,,,0.0,none,3.0,eucalyptus,kinetics_of_polysaccharide_hydrolysis_in_the_acid_catalysed_delignification_of_eucalyptus_globulus_wood_by_acetic_acid.xlsx,c,0.34540913647093896,0.0,0.0,0.0,0.0
20.0,463.15,6.0,0.0,0.42,,,20.0,0.0,0.0,,,,24.886363636363637,,,,,,0.21938056488223298,,,,,0.0,none,3.0,eucalyptus,kinetics_of_polysaccharide_hydrolysis_in_the_acid_catalysed_delignification_of_eucalyptus_globulus_wood_by_acetic_acid.xlsx,c,0.5289175262914111,867.4904366747589,6.765604487754208,8932.282039928741,9.097427188808227
40.0,463.15,6.0,0.0,0.42,,,40.0,0.0,0.0,,,,24.886363636363637,,,,,,1.7639093642639598,,,,,0.0,none,3.0,eucalyptus,kinetics_of_polysaccharide_hydrolysis_in_the_acid_catalysed_delignification_of_eucalyptus_globulus_wood_by_acetic_acid.xlsx,c,4.252712987814478,1734.9808733495179,7.458751668314153,17864.564079857482,9.790574369368173
60.0,463.15,6.0,0.0,0.42,,,60.0,0.0,0.0,,,,24.886363636363637,,,,,,3.05785204475935,,,,,0.0,none,3.0,eucalyptus,kinetics_of_polysaccharide_hydrolysis_in_the_acid_catalysed_delignification_of_eucalyptus_globulus_wood_by_acetic_acid.xlsx,c,7.372355614762269,2602.4713100242766,7.864216776422317,26796.846119786223,10.196039477476338
80.0,463.15,6.0,0.0,0.42,,,80.0,0.0,0.0,,,,24.886363636363637,,,,,,6.39324193558862,,,,,0.0,none,3.0,eucalyptus,kinetics_of_polysaccharide_hydrolysis_in_the_acid_catalysed_delignification_of_eucalyptus_globulus_wood_by_acetic_acid.xlsx,c,15.413843570734205,3469.9617466990358,8.151898848874099,35729.128159714965,10.483721549928118
100.0,463.15,6.0,0.0,0.42,,,100.0,0.0,0.0,,,,24.886363636363637,,,,,,6.4335721104826,,,,,0.0,none,3.0,eucalyptus,kinetics_of_polysaccharide_hydrolysis_in_the_acid_catalysed_delignification_of_eucalyptus_globulus_wood_by_acetic_acid.xlsx,c,15.511077964999142,4337.4521833737945,8.375042400188308,44661.41019964371,10.706865101242329
120.0,463.15,6.0,0.0,0.42,,,120.0,0.0,0.0,,,,24.886363636363637,,,,,,1.96094922034823,,,,,0.0,none,3.0,eucalyptus,kinetics_of_polysaccharide_hydrolysis_in_the_acid_catalysed_delignification_of_eucalyptus_globulus_wood_by_acetic_acid.xlsx,c,4.727767983305322,5204.942620048553,8.557363956982263,53593.69223957245,10.889186658036284
140.0,463.15,6.0,0.0,0.42,,,140.0,0.0,0.0,,,,24.886363636363637,,,,,,1.92961377850227,,,,,0.0,none,3.0,eucalyptus,kinetics_of_polysaccharide_hydrolysis_in_the_acid_catalysed_delignification_of_eucalyptus_globulus_wood_by_acetic_acid.xlsx,c,4.652219520772596,6072.433056723312,8.711514636809522,62525.974279501184,11.04333733786354
160.0,463.15,6.0,0.0,0.42,,,160.0,0.0,0.0,,,,24.886363636363637,,,,,,1.11031374408199,,,,,0.0,none,3.0,eucalyptus,kinetics_of_polysaccharide_hydrolysis_in_the_acid_catalysed_delignification_of_eucalyptus_globulus_wood_by_acetic_acid.xlsx,c,2.676920807649729,6939.9234933980715,8.845046029434044,71458.25631942993,11.176868730488064
60.0,423.15,6.0,0.0,0.42,,,60.0,0.0,0.0,,,,24.886363636363637,,,,,,0.098214703360096,,,,,0.0,none,3.0,eucalyptus,kinetics_of_polysaccharide_hydrolysis_in_the_acid_catalysed_delignification_of_eucalyptus_globulus_wood_by_acetic_acid.xlsx,c,0.23679161358050543,119.23248811750038,4.781075268817197,1779.6554741372292,7.4841750706966765
60.0,433.15,6.0,0.0,0.42,,,60.0,0.0,0.0,,,,24.886363636363637,,,,,,0.0414750136430939,,,,,0.0,none,3.0,eucalyptus,kinetics_of_polysaccharide_hydrolysis_in_the_acid_catalysed_delignification_of_eucalyptus_globulus_wood_by_acetic_acid.xlsx,c,0.09999455344088391,271.84860065433196,5.6052452960867996,3505.684848993066,8.162141172391593
60.0,443.15,6.0,0.0,0.42,,,60.0,0.0,0.0,,,,24.886363636363637,,,,,,0.30884852264754104,,,,,0.0,none,3.0,eucalyptus,kinetics_of_polysaccharide_hydrolysis_in_the_acid_catalysed_delignification_of_eucalyptus_globulus_wood_by_acetic_acid.xlsx,c,0.744621095698181,597.1804558505349,6.392219338824319,6905.733406864945,8.840107274086508
60.0,453.15,6.0,0.0,0.42,,,60.0,0.0,0.0,,,,24.886363636363637,,,,,,1.83501987994075,,,,,0.0,none,3.0,eucalyptus,kinetics_of_polysaccharide_hydrolysis_in_the_acid_catalysed_delignification_of_eucalyptus_globulus_wood_by_acetic_acid.xlsx,c,4.42415751876126,1267.0667872901276,7.144459891868031,13603.377354467051,9.518073375781423
60.0,463.15,6.0,0.0,0.42,,,60.0,0.0,0.0,,,,24.886363636363637,,,,,,2.8936618071256,,,,,0.0,none,3.0,eucalyptus,kinetics_of_polysaccharide_hydrolysis_in_the_acid_catalysed_delignification_of_eucalyptus_globulus_wood_by_acetic_acid.xlsx,c,6.976499699371309,2602.4713100242766,7.864216776422317,26796.846119786223,10.196039477476338
331.5,373.15,16.0,0.10195862518989794,0.9,5.0,3.31,324.0,7.5,10.0,,,,19.34090909090909,,,,,,7.93944318181818,,,,,0.0,phosphoric,,pine,optimizing_xylose_production_from_pinewood_sawdust_through_dilute_phosphoric_acid_hydrolysis.xlsx,d,65.67999999999999,5.387164682142356,1.6840192135193022,324.0,5.780743515792329
331.5,373.15,6.0,0.10195862518989794,0.9,5.0,3.31,324.0,7.5,10.0,,,,19.34090909090909,,,,,,7.011079545454545,,,,,0.0,phosphoric,,pine,optimizing_xylose_production_from_pinewood_sawdust_through_dilute_phosphoric_acid_hydrolysis.xlsx,d,21.750000000000004,5.387164682142356,1.6840192135193022,324.0,5.780743515792329
231.0,448.15,12.0,0.06729269262533262,0.9,5.0,3.31,216.0,15.0,10.0,,,,19.34090909090909,,,,,,0.5415454545454544,,,,,0.0,phosphoric,,pine,optimizing_xylose_production_from_pinewood_sawdust_through_dilute_phosphoric_acid_hydrolysis.xlsx,d,3.36,3144.6875836193817,8.053469826718333,34892.39479973271,10.460024170396029
442.0,398.15,12.0,0.06729269262533262,0.9,5.0,3.31,432.0,10.0,10.0,,,,19.34090909090909,,,,,,5.715238636363636,,,,,0.0,phosphoric,,pine,optimizing_xylose_production_from_pinewood_sawdust_through_dilute_phosphoric_acid_hydrolysis.xlsx,d,35.46,91.25030460148291,4.513606330555472,2352.7516627890072,7.763340842481399
115.5,373.15,16.0,0.0346659325645653,0.9,5.0,3.31,108.0,7.5,10.0,,,,19.34090909090909,,,,,,1.2281477272727273,,,,,0.0,phosphoric,,pine,optimizing_xylose_production_from_pinewood_sawdust_through_dilute_phosphoric_acid_hydrolysis.xlsx,d,10.160000000000002,1.7957215607141186,0.5854069248511923,108.0,4.68213122712422
226.0,398.15,12.0,0.06729269262533262,0.9,5.0,3.31,216.0,10.0,10.0,,,,19.34090909090909,,,,,,6.856352272727272,,,,,0.0,phosphoric,,pine,optimizing_xylose_production_from_pinewood_sawdust_through_dilute_phosphoric_acid_hydrolysis.xlsx,d,42.540000000000006,45.625152300741455,3.820459149995527,1176.3758313945036,7.070193661921453
226.0,398.15,12.0,0.06729269262533262,0.9,5.0,3.31,216.0,10.0,10.0,,,,19.34090909090909,,,,,,7.784715909090909,,,,,0.0,phosphoric,,pine,optimizing_xylose_production_from_pinewood_sawdust_through_dilute_phosphoric_acid_hydrolysis.xlsx,d,48.300000000000004,45.625152300741455,3.820459149995527,1176.3758313945036,7.070193661921453
10.0,398.15,12.0,0.06729269262533262,0.9,5.0,3.31,0.0,10.0,10.0,,,,19.34090909090909,,,,,,3.771477272727272,,,,,0.0,phosphoric,,pine,optimizing_xylose_production_from_pinewood_sawdust_through_dilute_phosphoric_acid_hydrolysis.xlsx,d,23.4,0.0,0.0,0.0,0.0
120.5,423.15,6.0,0.0346659325645653,0.9,5.0,3.31,108.0,12.5,10.0,,,,19.34090909090909,,,,,,7.455920454545454,,,,,0.0,phosphoric,,pine,optimizing_xylose_production_from_pinewood_sawdust_through_dilute_phosphoric_acid_hydrolysis.xlsx,d,23.13,214.6184786115007,5.368861933719316,3203.3798534470125,8.071961735598796
226.0,398.15,4.0,0.06729269262533262,0.9,5.0,3.31,216.0,10.0,10.0,,,,19.34090909090909,,,,,,5.956999999999999,,,,,0.0,phosphoric,,pine,optimizing_xylose_production_from_pinewood_sawdust_through_dilute_phosphoric_acid_hydrolysis.xlsx,d,12.32,45.625152300741455,3.820459149995527,1176.3758313945036,7.070193661921453
336.5,423.15,6.0,0.10195862518989794,0.9,5.0,3.31,324.0,12.5,10.0,,,,19.34090909090909,,,,,,1.5666136363636365,,,,,0.0,phosphoric,,pine,optimizing_xylose_production_from_pinewood_sawdust_through_dilute_phosphoric_acid_hydrolysis.xlsx,d,4.860000000000001,643.8554358345021,6.467474222387426,9610.139560341038,9.170574024266905
221.0,348.15,12.0,0.06729269262533262,0.9,5.0,3.31,216.0,5.0,10.0,,,,19.34090909090909,,,,,,0.43517045454545455,,,,,0.0,phosphoric,,pine,optimizing_xylose_production_from_pinewood_sawdust_through_dilute_phosphoric_acid_hydrolysis.xlsx,d,2.7000000000000006,0.19624138365192748,-1.6284098282418014,39.660794411844456,3.680363153446877
115.5,373.15,6.0,0.10195862518989794,0.9,5.0,3.31,108.0,7.5,10.0,,,,19.34090909090909,,,,,,4.0325795454545466,,,,,0.0,phosphoric,,pine,optimizing_xylose_production_from_pinewood_sawdust_through_dilute_phosphoric_acid_hydrolysis.xlsx,d,12.510000000000005,1.7957215607141186,0.5854069248511923,108.0,4.68213122712422
331.5,373.15,6.0,0.0346659325645653,0.9,5.0,3.31,324.0,7.5,10.0,,,,19.34090909090909,,,,,,4.574125,,,,,0.0,phosphoric,,pine,optimizing_xylose_production_from_pinewood_sawdust_through_dilute_phosphoric_acid_hydrolysis.xlsx,d,14.190000000000005,5.387164682142356,1.6840192135193022,324.0,5.780743515792329
226.0,398.15,12.0,0.0,0.9,5.0,3.31,216.0,10.0,10.0,,,,19.34090909090909,,,,,,2.465965909090909,,,,,0.0,none,,pine,optimizing_xylose_production_from_pinewood_sawdust_through_dilute_phosphoric_acid_hydrolysis.xlsx,d,15.300000000000002,45.625152300741455,3.820459149995527,1176.3758313945036,7.070193661921453
226.0,398.15,12.0,0.06729269262533262,0.9,5.0,3.31,216.0,10.0,10.0,,,,19.34090909090909,,,,,,8.17153409090909,,,,,0.0,phosphoric,,pine,optimizing_xylose_production_from_pinewood_sawdust_through_dilute_phosphoric_acid_hydrolysis.xlsx,d,50.699999999999996,45.625152300741455,3.820459149995527,1176.3758313945036,7.070193661921453
120.5,423.15,6.0,0.10195862518989794,0.9,5.0,3.31,108.0,12.5,10.0,,,,19.34090909090909,,,,,,3.578068181818182,,,,,0.0,phosphoric,,pine,optimizing_xylose_production_from_pinewood_sawdust_through_dilute_phosphoric_acid_hydrolysis.xlsx,d,11.100000000000001,214.6184786115007,5.368861933719316,3203.3798534470125,8.071961735598796
120.5,423.15,16.0,0.0346659325645653,0.9,5.0,3.31,108.0,12.5,10.0,,,,19.34090909090909,,,,,,5.821613636363637,,,,,0.0,phosphoric,,pine,optimizing_xylose_production_from_pinewood_sawdust_through_dilute_phosphoric_acid_hydrolysis.xlsx,d,48.160000000000004,214.6184786115007,5.368861933719316,3203.3798534470125,8.071961735598796
226.0,398.15,12.0,0.06729269262533262,0.9,5.0,3.31,216.0,10.0,10.0,,,,19.34090909090909,,,,,,8.074829545454545,,,,,0.0,phosphoric,,pine,optimizing_xylose_production_from_pinewood_sawdust_through_dilute_phosphoric_acid_hydrolysis.xlsx,d,50.10000000000001,45.625152300741455,3.820459149995527,1176.3758313945036,7.070193661921453
331.5,373.15,16.0,0.0346659325645653,0.9,5.0,3.31,324.0,7.5,10.0,,,,19.34090909090909,,,,,,3.752136363636363,,,,,0.0,phosphoric,,pine,optimizing_xylose_production_from_pinewood_sawdust_through_dilute_phosphoric_acid_hydrolysis.xlsx,d,31.04,5.387164682142356,1.6840192135193022,324.0,5.780743515792329
336.5,423.15,16.0,0.0346659325645653,0.9,5.0,3.31,324.0,12.5,10.0,,,,19.34090909090909,,,,,,0.0,,,,,0.0,phosphoric,,pine,optimizing_xylose_production_from_pinewood_sawdust_through_dilute_phosphoric_acid_hydrolysis.xlsx,d,0.0,643.8554358345021,6.467474222387426,9610.139560341038,9.170574024266905
115.5,373.15,16.0,0.10195862518989794,0.9,5.0,3.31,108.0,7.5,10.0,,,,19.34090909090909,,,,,,5.2703977272727265,,,,,0.0,phosphoric,,pine,optimizing_xylose_production_from_pinewood_sawdust_through_dilute_phosphoric_acid_hydrolysis.xlsx,d,43.6,1.7957215607141186,0.5854069248511923,108.0,4.68213122712422
120.5,423.15,16.0,0.10195862518989794,0.9,5.0,3.31,108.0,12.5,10.0,,,,19.34090909090909,,,,,,6.8660227272727266,,,,,0.0,phosphoric,,pine,optimizing_xylose_production_from_pinewood_sawdust_through_dilute_phosphoric_acid_hydrolysis.xlsx,d,56.800000000000004,214.6184786115007,5.368861933719316,3203.3798534470125,8.071961735598796
226.0,398.15,12.0,0.06729269262533262,0.9,5.0,3.31,216.0,10.0,10.0,,,,19.34090909090909,,,,,,7.891090909090908,,,,,0.0,phosphoric,,pine,optimizing_xylose_production_from_pinewood_sawdust_through_dilute_phosphoric_acid_hydrolysis.xlsx,d,48.96,45.625152300741455,3.820459149995527,1176.3758313945036,7.070193661921453
333.5,393.15,16.0,0.10195862518989794,0.9,5.0,3.31,324.0,9.5,10.0,,,,19.34090909090909,,,,,,2.76575,,,,,0.0,phosphoric,,pine,optimizing_xylose_production_from_pinewood_sawdust_through_dilute_phosphoric_acid_hydrolysis.xlsx,d,22.880000000000003,42.241585968183266,3.743405185288398,1257.2420091079448,7.1366757191821595
226.0,398.15,12.0,0.13601280600332386,0.9,5.0,3.31,216.0,10.0,10.0,,,,19.34090909090909,,,,,,7.707352272727272,,,,,0.0,phosphoric,,pine,optimizing_xylose_production_from_pinewood_sawdust_through_dilute_phosphoric_acid_hydrolysis.xlsx,d,47.82000000000001,45.625152300741455,3.820459149995527,1176.3758313945036,7.070193661921453
226.0,398.15,20.0,0.06729269262533262,0.9,5.0,3.31,216.0,10.0,10.0,,,,19.34090909090909,,,,,,7.088443181818182,,,,,0.0,phosphoric,,pine,optimizing_xylose_production_from_pinewood_sawdust_through_dilute_phosphoric_acid_hydrolysis.xlsx,d,73.30000000000001,45.625152300741455,3.820459149995527,1176.3758313945036,7.070193661921453
336.5,423.15,6.0,0.0346659325645653,0.9,5.0,3.31,324.0,12.5,10.0,,,,19.34090909090909,,,,,,4.303352272727272,,,,,0.0,phosphoric,,pine,optimizing_xylose_production_from_pinewood_sawdust_through_dilute_phosphoric_acid_hydrolysis.xlsx,d,13.35,643.8554358345021,6.467474222387426,9610.139560341038,9.170574024266905
226.0,398.15,12.0,0.06729269262533262,0.9,5.0,3.31,216.0,10.0,10.0,,,,19.34090909090909,,,,,,8.04581818181818,,,,,0.0,phosphoric,,pine,optimizing_xylose_production_from_pinewood_sawdust_through_dilute_phosphoric_acid_hydrolysis.xlsx,d,49.92,45.625152300741455,3.820459149995527,1176.3758313945036,7.070193661921453
115.5,373.15,6.0,0.0346659325645653,0.9,5.0,3.31,108.0,7.5,10.0,,,,19.34090909090909,,,,,,1.1314431818181816,,,,,0.0,phosphoric,,pine,optimizing_xylose_production_from_pinewood_sawdust_through_dilute_phosphoric_acid_hydrolysis.xlsx,d,3.5100000000000002,1.7957215607141186,0.5854069248511923,108.0,4.68213122712422
10.0,453.15,8.0,0.0,8.0,17.7,20.0,5.0,5.0,31.0,,,,16.897727272727273,,,,,,6.363636363636362,,,,,2.5,none,,vine,IntegralValorizationOfVinePruningResidueBySequentialAutohydrolysisStages.xlsx,e,30.127774041694686,105.58889894084398,4.659553242080031,1133.6147795389209,7.033166725993422
20.0,453.15,8.0,0.0,8.0,17.7,20.0,15.0,5.0,31.0,,,,16.897727272727273,,,,,,6.077272727272727,,,,,2.1,none,,vine,IntegralValorizationOfVinePruningResidueBySequentialAutohydrolysisStages.xlsx,e,28.77202420981843,316.7666968225319,5.7581655307481405,3400.844338616763,8.131779014661532
30.0,453.15,8.0,0.0,8.0,17.7,20.0,25.0,5.0,31.0,,,,16.897727272727273,,,,,,13.704545454545455,,,,,2.0,none,,vine,IntegralValorizationOfVinePruningResidueBySequentialAutohydrolysisStages.xlsx,e,64.88231338264964,527.9444947042199,6.268991154514131,5668.073897694605,8.642604638427523
40.0,453.15,8.0,0.0,8.0,17.7,20.0,35.0,5.0,31.0,,,,16.897727272727273,,,,,,14.640909090909092,,,,,1.8,none,,vine,IntegralValorizationOfVinePruningResidueBySequentialAutohydrolysisStages.xlsx,e,69.315400134499,739.1222925859078,6.605463391135344,7935.303456772446,8.979076875048735
50.0,453.15,8.0,0.0,8.0,17.7,20.0,45.0,5.0,31.0,,,,16.897727272727273,,,,,,16.118181818181814,,,,,1.8,none,,vine,IntegralValorizationOfVinePruningResidueBySequentialAutohydrolysisStages.xlsx,e,76.30934767989238,950.3000904675957,6.8567778194162505,10202.533015850287,9.230391303329641
60.0,453.15,8.0,0.0,8.0,17.7,20.0,55.0,5.0,31.0,,,,16.897727272727273,,,,,,17.0,,,,,2.0,none,,vine,IntegralValorizationOfVinePruningResidueBySequentialAutohydrolysisStages.xlsx,e,80.48419636852724,1161.4778883492836,7.057448514878401,12469.76257492813,9.431061998791792
70.0,453.15,8.0,0.0,8.0,17.7,20.0,65.0,5.0,31.0,,,,16.897727272727273,,,,,,16.572727272727274,,,,,1.8,none,,vine,IntegralValorizationOfVinePruningResidueBySequentialAutohydrolysisStages.xlsx,e,78.46133154001346,1372.6556862309715,7.224502599541568,14736.992134005972,9.59811608345496
80.0,453.15,8.0,0.0,8.0,17.7,20.0,75.0,5.0,31.0,,,,16.897727272727273,,,,,,16.772727272727273,,,,,2.0,none,,vine,IntegralValorizationOfVinePruningResidueBySequentialAutohydrolysisStages.xlsx,e,79.40820443846671,1583.8334841126596,7.367603443182241,17004.221693083815,9.741216927095632
30.0,473.15,8.0,0.0,8.0,17.7,20.0,25.0,5.0,35.0,,,,16.897727272727273,,,,,,15.936363636363636,,,,,2.3,none,,vine,IntegralValorizationOfVinePruningResidueBySequentialAutohydrolysisStages.xlsx,e,75.44855413584398,2160.469583747367,7.678080876933321,21994.26115712921,9.998536841817353
40.0,473.15,8.0,0.0,8.0,17.7,20.0,35.0,5.0,35.0,,,,16.897727272727273,,,,,,10.754545454545452,,,,,2.8,none,,vine,IntegralValorizationOfVinePruningResidueBySequentialAutohydrolysisStages.xlsx,e,50.91593813046401,3024.6574172463133,8.014553113554534,30791.965619980896,10.335009078438565
60.0,473.15,8.0,0.0,8.0,17.7,20.0,55.0,5.0,35.0,,,,16.897727272727273,,,,,,3.9318181818181817,,,,,2.0,none,,vine,IntegralValorizationOfVinePruningResidueBySequentialAutohydrolysisStages.xlsx,e,18.614660390047074,4753.033084244206,8.466538237297591,48387.374545684266,10.786994202181623
90.0,473.15,8.0,0.0,8.0,17.7,20.0,85.0,5.0,35.0,,,,16.897727272727273,,,,,,2.122727272727273,,,,,1.1,none,,vine,IntegralValorizationOfVinePruningResidueBySequentialAutohydrolysisStages.xlsx,e,10.0497646267653,7345.596584741046,8.901856308555436,74780.48793423931,11.222312273439469
0.0,453.15,10.0,0.0,2.0,40.0,,0.0,0.0,0.0,,,,17.4,,,,,,0.0,,,,,0.0,none,4.1,poplar,hydrothermal_pretreatment_conditions_to_enhance_ethanol_production_from_poplar_biomass.xlsx,f,0.0,0.0,0.0,0.0,0.0
48.0,453.15,10.0,0.0,2.0,40.0,,0.0,48.0,3.2291666666666665,,,,17.4,,,,,,1.6,,,,,0.0,none,4.1,poplar,hydrothermal_pretreatment_conditions_to_enhance_ethanol_production_from_poplar_biomass.xlsx,f,9.195402298850574,0.0,0.0,0.0,0.0
48.0,453.15,10.0,0.0,12.0,40.0,,0.0,48.0,3.2291666666666665,,,,17.4,,,,,,1.6,,,,,0.0,none,4.1,poplar,hydrothermal_pretreatment_conditions_to_enhance_ethanol_production_from_poplar_biomass.xlsx,f,9.195402298850574,0.0,0.0,0.0,0.0
56.0,483.15,10.0,0.0,2.0,40.0,,0.0,56.0,3.3035714285714284,,,,17.4,,,,,,10.8,,,,,0.0,none,4.1,poplar,hydrothermal_pretreatment_conditions_to_enhance_ethanol_production_from_poplar_biomass.xlsx,f,62.06896551724138,0.0,0.0,0.0,0.0
56.0,483.15,10.0,0.0,12.0,40.0,,0.0,56.0,3.3035714285714284,,,,17.4,,,,,,8.1,,,,,0.0,none,4.1,poplar,hydrothermal_pretreatment_conditions_to_enhance_ethanol_production_from_poplar_biomass.xlsx,f,46.55172413793103,0.0,0.0,0.0,0.0
60.0,493.15,10.0,0.0,2.0,40.0,,0.0,60.0,3.25,,,,17.4,,,,,,3.5,,,,,0.0,none,4.1,poplar,hydrothermal_pretreatment_conditions_to_enhance_ethanol_production_from_poplar_biomass.xlsx,f,20.114942528735632,0.0,0.0,0.0,0.0
60.0,493.15,10.0,0.0,12.0,40.0,,0.0,60.0,3.25,,,,17.4,,,,,,3.1,,,,,0.0,none,4.1,poplar,hydrothermal_pretreatment_conditions_to_enhance_ethanol_production_from_poplar_biomass.xlsx,f,17.816091954022987,0.0,0.0,0.0,0.0
63.0,503.15,10.0,0.0,2.0,40.0,,0.0,63.0,3.2539682539682535,,,,17.4,,,,,,0.3,,,,,0.0,none,4.1,poplar,hydrothermal_pretreatment_conditions_to_enhance_ethanol_production_from_poplar_biomass.xlsx,f,1.7241379310344827,0.0,0.0,0.0,0.0
63.0,503.15,10.0,0.0,12.0,40.0,,0.0,63.0,3.2539682539682535,,,,17.4,,,,,,0.3,,,,,0.0,none,4.1,poplar,hydrothermal_pretreatment_conditions_to_enhance_ethanol_production_from_poplar_biomass.xlsx,f,1.7241379310344827,0.0,0.0,0.0,0.0
66.0,513.15,10.0,0.0,2.0,40.0,,0.0,66.0,3.2575757575757582,,,,17.4,,,,,,0.4,,,,,0.0,none,4.1,poplar,hydrothermal_pretreatment_conditions_to_enhance_ethanol_production_from_poplar_biomass.xlsx,f,2.2988505747126435,0.0,0.0,0.0,0.0
66.0,513.15,10.0,0.0,12.0,40.0,,0.0,66.0,3.2575757575757582,,,,17.4,,,,,,0.1,,,,,0.0,none,4.1,poplar,hydrothermal_pretreatment_conditions_to_enhance_ethanol_production_from_poplar_biomass.xlsx,f,0.5747126436781609,0.0,0.0,0.0,0.0
0.0,400.15,8.0,1.0130788479267339,0.5,3.0,0.0,0.0,0.0,103.20114667940756,,,,33.204545454545496,,,,,,0.0,,,,,,sulfuric,3.08,meranti,ProductionOfXyloseFromMerantiWood.xlsx,g,0.0,0.0,0.0,0.0,0.0
80.0,400.15,8.0,1.0130788479267339,0.5,3.0,0.0,79.01163888888887,0.9883611111111109,103.20114667940756,,,,33.204545454545496,,,,,,13.2,,,,,,sulfuric,3.08,meranti,ProductionOfXyloseFromMerantiWood.xlsx,g,31.80287474332645,20.174252716352456,3.004407173388349,492.80011417180674,6.2001036438990855
60.0,398.15,8.0,0.8104630783413873,0.5,3.0,0.0,59.03101851851852,0.9689814814814814,103.20114667940756,,,,33.204545454545496,,,,,,19.0,,,,,,sulfuric,3.08,meranti,ProductionOfXyloseFromMerantiWood.xlsx,g,45.77686516084868,12.468977825811558,2.523243785667496,321.4938124434563,5.772978297593422
40.0,400.15,8.0,1.0130788479267339,0.5,3.0,0.0,39.01163888888889,0.9883611111111109,103.20114667940756,,,,33.204545454545496,,,,,,17.4,,,,,,sulfuric,3.08,meranti,ProductionOfXyloseFromMerantiWood.xlsx,g,41.92197125256668,9.960945917478055,2.2986720387213295,243.3178246752869,5.494368509232066
60.0,398.15,8.0,0.8104630783413873,0.5,3.0,0.0,59.03101851851852,0.9689814814814814,103.20114667940756,,,,33.204545454545496,,,,,,17.9,,,,,,sulfuric,3.08,meranti,ProductionOfXyloseFromMerantiWood.xlsx,g,43.1266255989048,12.468977825811558,2.523243785667496,321.4938124434563,5.772978297593422
80.0,400.15,8.0,0.6078473087560404,0.5,3.0,0.0,79.01163888888887,0.9883611111111109,103.20114667940756,,,,33.204545454545496,,,,,,13.1,,,,,,sulfuric,3.08,meranti,ProductionOfXyloseFromMerantiWood.xlsx,g,31.561943874058823,20.174252716352456,3.004407173388349,492.80011417180674,6.2001036438990855
60.0,398.15,8.0,0.8104630783413873,0.5,3.0,0.0,59.03101851851852,0.9689814814814814,103.20114667940756,,,,33.204545454545496,,,,,,18.0,,,,,,sulfuric,3.08,meranti,ProductionOfXyloseFromMerantiWood.xlsx,g,43.36755646817243,12.468977825811558,2.523243785667496,321.4938124434563,5.772978297593422
60.0,398.15,8.0,0.8104630783413873,0.5,3.0,0.0,59.03101851851852,0.9689814814814814,103.20114667940756,,,,33.204545454545496,,,,,,17.9,,,,,,sulfuric,3.08,meranti,ProductionOfXyloseFromMerantiWood.xlsx,g,43.1266255989048,12.468977825811558,2.523243785667496,321.4938124434563,5.772978297593422
0.0,398.15,8.0,0.4052315391706937,0.5,3.0,0.0,0.0,0.0,103.20114667940756,,,,33.204545454545496,,,,,,0.0,,,,,,sulfuric,3.08,meranti,ProductionOfXyloseFromMerantiWood.xlsx,g,0.0,0.0,0.0,0.0,0.0
60.0,398.15,8.0,0.4052315391706937,0.5,3.0,0.0,59.03101851851852,0.9689814814814814,103.20114667940756,,,,33.204545454545496,,,,,,14.8,,,,,,sulfuric,3.08,meranti,ProductionOfXyloseFromMerantiWood.xlsx,g,35.65776865160844,12.468977825811558,2.523243785667496,321.4938124434563,5.772978297593422
60.0,394.15,8.0,0.8104630783413873,0.5,3.0,0.0,59.06977777777778,0.9302222222222222,103.20114667940756,,,,33.204545454545496,,,,,,15.9,,,,,,sulfuric,3.08,meranti,ProductionOfXyloseFromMerantiWood.xlsx,g,38.30800821355231,8.489789996824516,2.1388642646609735,245.29172901396325,5.502448232856454
100.0,398.15,8.0,0.8104630783413873,0.5,3.0,0.0,99.03101851851852,0.9689814814814814,103.20114667940756,,,,33.204545454545496,,,,,,12.8,,,,,,sulfuric,3.08,meranti,ProductionOfXyloseFromMerantiWood.xlsx,g,30.83915126625595,20.918080103726645,3.040613861740876,539.3411886276236,6.290348373666802
40.0,396.15,8.0,1.0130788479267339,0.5,3.0,0.0,39.05039814814815,0.9496018518518518,103.20114667940756,,,,33.204545454545496,,,,,,16.0,,,,,,sulfuric,3.08,meranti,ProductionOfXyloseFromMerantiWood.xlsx,g,38.54893908281994,6.810651683316711,1.9184878106367902,185.70791797643705,5.224175105987289
20.0,398.15,8.0,0.8104630783413873,0.5,3.0,0.0,19.03101851851852,0.9689814814814814,103.20114667940756,,,,33.204545454545496,,,,,,7.9,,,,,,sulfuric,3.08,meranti,ProductionOfXyloseFromMerantiWood.xlsx,g,19.033538672142345,4.019875547896474,1.3912509439170055,103.64643625928898,4.640985455842932
60.0,402.15,8.0,0.8104630783413873,0.5,3.0,0.0,58.992259259259264,1.0077407407407406,103.20114667940756,,,,33.204545454545496,,,,,,12.7,,,,,,sulfuric,3.08,meranti,ProductionOfXyloseFromMerantiWood.xlsx,g,30.598220396988324,18.173478893816245,2.8999633276925025,421.3685773095332,6.043507931218027
40.0,396.15,8.0,0.6078473087560404,0.5,3.0,0.0,39.05039814814815,0.9496018518518518,103.20114667940756,,,,33.204545454545496,,,,,,8.7,,,,,,sulfuric,3.08,meranti,ProductionOfXyloseFromMerantiWood.xlsx,g,20.96098562628334,6.810651683316711,1.9184878106367902,185.70791797643705,5.224175105987289
40.0,400.15,8.0,0.6078473087560404,0.5,3.0,0.0,39.01163888888889,0.9883611111111109,103.20114667940756,,,,33.204545454545496,,,,,,11.0,,,,,,sulfuric,3.08,meranti,ProductionOfXyloseFromMerantiWood.xlsx,g,26.50239561943871,9.960945917478055,2.2986720387213295,243.3178246752869,5.494368509232066
80.0,396.15,8.0,0.6078473087560404,0.5,3.0,0.0,79.05039814814816,0.9496018518518518,103.20114667940756,,,,33.204545454545496,,,,,,18.0,,,,,,sulfuric,3.08,meranti,ProductionOfXyloseFromMerantiWood.xlsx,g,43.36755646817243,13.786920306728623,2.6237203388528196,375.93175873924247,5.929407634203318
60.0,398.15,8.0,0.8104630783413873,0.5,3.0,0.0,59.03101851851852,0.9689814814814814,103.20114667940756,,,,33.204545454545496,,,,,,17.0,,,,,,sulfuric,3.08,meranti,ProductionOfXyloseFromMerantiWood.xlsx,g,40.95824777549618,12.468977825811558,2.523243785667496,321.4938124434563,5.772978297593422
60.0,398.15,8.0,1.2156946175120809,0.5,3.0,0.0,59.03101851851852,0.9689814814814814,103.20114667940756,,,,33.204545454545496,,,,,,16.2,,,,,,sulfuric,3.08,meranti,ProductionOfXyloseFromMerantiWood.xlsx,g,39.030800821355186,12.468977825811558,2.523243785667496,321.4938124434563,5.772978297593422
80.0,396.15,8.0,1.0130788479267339,0.5,3.0,0.0,79.05039814814816,0.9496018518518518,103.20114667940756,,,,33.204545454545496,,,,,,18.2,,,,,,sulfuric,3.08,meranti,ProductionOfXyloseFromMerantiWood.xlsx,g,43.84941820670768,13.786920306728623,2.6237203388528196,375.93175873924247,5.929407634203318
60.0,398.15,8.0,0.8104630783413873,0.5,3.0,0.0,59.03101851851852,0.9689814814814814,103.20114667940756,,,,33.204545454545496,,,,,,16.7,,,,,,sulfuric,3.08,meranti,ProductionOfXyloseFromMerantiWood.xlsx,g,40.23545516769331,12.468977825811558,2.523243785667496,321.4938124434563,5.772978297593422
0.530730984020053,473.15,40.0,0.0,5.0,50.0,,0.530730984020053,0.0,0.0,,,,23.78409090909091,,,,,,0.1624302241061136,,,,,0.0,none,3.5,birch,Physicochemical_Modeling_for_Hot_Water_Extraction_of_Birch_Wood.xlsx,h,2.7317457661419966,45.865125925105374,3.825705044517762,466.9214346686886,6.146161009401794
9.90349979450894,473.15,40.0,0.0,5.0,50.0,,9.90349979450894,0.0,0.0,,,,23.78409090909091,,,,,,1.1799480252713679,,,,,0.0,none,3.5,birch,Physicochemical_Modeling_for_Hot_Water_Extraction_of_Birch_Wood.xlsx,h,19.84432417083237,855.8484031473945,6.752093261330964,8712.806434000204,9.072549226214997
19.4909463063992,473.15,40.0,0.0,5.0,50.0,,19.4909463063992,0.0,0.0,,,,23.78409090909091,,,,,,1.9339794678184916,,,,,0.0,none,3.5,birch,Physicochemical_Modeling_for_Hot_Water_Extraction_of_Birch_Wood.xlsx,h,32.52559831209312,1684.383866137142,7.429155117838398,17147.55853050108,9.74961108272243
30.054132787506102,473.15,40.0,0.0,5.0,50.0,,30.054132787506102,0.0,0.0,,,,23.78409090909091,,,,,,2.1733118012297226,,,,,0.0,none,3.5,birch,Physicochemical_Modeling_for_Hot_Water_Extraction_of_Birch_Wood.xlsx,h,36.550681033581576,2597.2415901324557,7.862205233956162,26440.737815177956,10.182661198840195
44.6633976130805,473.15,40.0,0.0,5.0,50.0,,44.6633976130805,0.0,0.0,,,,23.78409090909091,,,,,,2.179923459018639,,,,,0.0,none,3.5,birch,Physicochemical_Modeling_for_Hot_Water_Extraction_of_Birch_Wood.xlsx,h,36.66187566051414,3859.7564819950057,8.258359372902712,39293.537250671754,10.578815337786745
59.894333282296294,473.15,40.0,0.0,5.0,50.0,,59.894333282296294,0.0,0.0,,,,23.78409090909091,,,,,,1.5799079533092113,,,,,0.0,none,3.5,birch,Physicochemical_Modeling_for_Hot_Water_Extraction_of_Birch_Wood.xlsx,h,26.570836099610244,5175.995411809149,8.551786949744708,52693.26432171843,10.87224291462874
89.93206707872321,473.15,40.0,0.0,5.0,50.0,,89.93206707872321,0.0,0.0,,,,23.78409090909091,,,,,,0.8639555462435442,,,,,0.0,none,3.5,birch,Physicochemical_Modeling_for_Hot_Water_Extraction_of_Birch_Wood.xlsx,h,14.529973830756214,7771.819821084375,8.958259627146301,79119.57478919602,11.278715592030332
120.31865213992701,473.15,40.0,0.0,5.0,50.0,,120.31865213992701,0.0,0.0,,,,23.78409090909091,,,,,,0.2828253064234081,,,,,0.0,none,3.5,birch,Physicochemical_Modeling_for_Hot_Water_Extraction_of_Birch_Wood.xlsx,h,4.756546003871938,10397.791532231693,9.249348709909414,105852.79428957352,11.569804674793446
180.42691771494,473.15,40.0,0.0,5.0,50.0,,180.42691771494,0.0,0.0,,,,23.78409090909091,,,,,,0.0826003541698573,,,,,0.0,none,3.5,birch,Physicochemical_Modeling_for_Hot_Water_Extraction_of_Birch_Wood.xlsx,h,1.3891698360148002,15592.274712496672,9.654530859842902,158734.2699199301,11.974986824726935
0.684220473642405,453.15,40.0,0.0,5.0,50.0,,0.684220473642405,0.0,0.0,,,,23.78409090909091,,,,,,0.03659262885757709,,,,,0.0,none,3.5,birch,Physicochemical_Modeling_for_Hot_Water_Extraction_of_Birch_Wood.xlsx,h,0.6154135383596337,14.44921728893686,2.6706402462357834,155.1284882768302,5.044253730149174
10.7890630147627,453.15,40.0,0.0,5.0,50.0,,10.7890630147627,0.0,0.0,,,,23.78409090909091,,,,,,0.06532110947735628,,,,,0.0,none,3.5,birch,Physicochemical_Modeling_for_Hot_Water_Extraction_of_Birch_Wood.xlsx,h,1.0985681097004019,227.84105686643522,5.428648266847136,2446.128258182349,7.802261750760527
20.3713574304431,453.15,40.0,0.0,5.0,50.0,,20.3713574304431,0.0,0.0,,,,23.78409090909091,,,,,,0.2458346796203362,,,,,0.0,none,3.5,birch,Physicochemical_Modeling_for_Hot_Water_Extraction_of_Birch_Wood.xlsx,h,4.134438950136567,430.1978402021735,6.064245196370478,4618.654372484063,8.437858680283869
30.116928086669102,453.15,40.0,0.0,5.0,50.0,,30.116928086669102,0.0,0.0,,,,23.78409090909091,,,,,,0.56692933597123,,,,,0.0,none,3.5,birch,Physicochemical_Modeling_for_Hot_Water_Extraction_of_Birch_Wood.xlsx,h,9.534597528039797,636.0026552303938,6.455202738221963,6828.1989586717855,8.828816222135355
45.165287608240995,453.15,40.0,0.0,5.0,50.0,,45.165287608240995,0.0,0.0,,,,23.78409090909091,,,,,,1.0176718039193922,,,,,0.0,none,3.5,birch,Physicochemical_Modeling_for_Hot_Water_Extraction_of_Birch_Wood.xlsx,h,17.11516841756455,953.7905977801422,6.860444148172575,10240.007510965614,9.234057632085966
60.038502085927,453.15,40.0,0.0,5.0,50.0,,60.038502085927,0.0,0.0,,,,23.78409090909091,,,,,,1.5358777825364733,,,,,0.0,none,3.5,birch,Physicochemical_Modeling_for_Hot_Water_Extraction_of_Birch_Wood.xlsx,h,25.830338244282782,1267.8798658621192,7.145101387497822,13612.106661197036,9.518714871411213
90.1541470587215,453.15,40.0,0.0,5.0,50.0,,90.1541470587215,0.0,0.0,,,,23.78409090909091,,,,,,2.105615928818389,,,,,0.0,none,3.5,birch,Physicochemical_Modeling_for_Hot_Water_Extraction_of_Birch_Wood.xlsx,h,35.41217424481954,1903.8554245762664,7.5516362799978465,20440.014708498406,9.925249763911237
